Repository: Beetle-ru/NucleusCollaborative

NucleusPub
==========

NordSteel industrial control system "Basic oxygen steelmaking"

This product is licensed under CC Attribution Non-Commercial No Derivatives(CC-BY-NC-ND)

File: ASUTP_REPO/ASUTP_HEAT/asutp_C3/AppsData/Charge5Patterns/Шихта6/Steel7.csv
MinSiHotIron;MaxSiHotIron;MinTHotIron;MaxTHotIron;MassHotIron;MassScrap;MassLime;MassDolom;UVSMassDolom;MassFOM;UVSMassFOM;MassDolomS
0,3;0,49;1320;1360;310;70;18;1,5;2,5;3,5;5;0
0,3;0,49;1360;1400;305;75;18;1,5;2,5;3,5;5;1
0,3;0,49;1400;1440;300;80;20;1,5;2,5;3,5;5;0,5
0,5;0,69;1320;1360;300;80;20;1,5;2,5;3,5;5;0
0,5;0,69;1360;1400;295;85;20;1,5;2,5;3,5;5;1
0,5;0,69;1400;1440;295;85;20;1,5;2,5;3,5;5;2
0,7;0,79;1320;1360;285;95;20;1,5;2,5;3,5;5;1
0,7;0,79;1360;1400;280;100;20;1,5;2,5;3,5;5;1
0,7;0,79;1400;1460;280;100;22;1,5;2,5;3,5;5;2
0,8;0,89;1320;1360;285;95;20;1,5;2,5;3,5;5;2,5
0,8;0,89;1360;1400;280;100;20;1,5;2,5;3,5;5;2,5
0,8;0,89;1400;1460;280;100;22;1,5;2,5;3,5;5;3,5
0,9;0,99;1320;1360;285;95;20;1,5;2,5;3,5;5;4
0,9;0,99;1360;1400;280;100;20;1,5;2,5;3,5;5;4
0,9;0,99;1400;1460;280;100;22;1,5;2,5;3,5;5;5,5
1;1,1;1320;1360;285;95;20;1,5;2,5;3,5;5;5,5
1;1,1;1360;1400;280;100;20;1,5;2,5;3,5;5;5,5
1;1,1;1400;1460;280;100;22;1,5;2,5;3,5;5;7
