Repository: Beetle-ru/NucleusCollaborative

NucleusPub
==========

NordSteel industrial control system "Basic oxygen steelmaking"

This product is licensed under CC Attribution Non-Commercial No Derivatives(CC-BY-NC-ND)

File: Fusion/Emulators/CSVArchPlayer/bin/Debug/01.csv (part 1 of 3)
Time;Heigth lance;Rate O2;H2;O2;CO;CO2;N2;Ar;V gas;T gas;C calculated;C sublance;Ignition;DecompressionOffGasEvent
01.09.2012 00:05:06;710;106,286752319336;0,04;15,76;0,85;4,08;78,32;0,95;392455,446875;44,5;3,08005704261659;0;0;-1820
01.09.2012 00:05:08;693;261,584323120117;0,04;15,76;0,85;4,08;78,32;0,95;392391,503125;44,7;3,08003748422014;0;0;-1818
01.09.2012 00:05:09;680;420,995974731445;0,04;15,76;0,85;4,08;78,32;0,95;393320,76875;44,9;3,08000128589047;0;0;-1816
01.09.2012 00:05:10;673;581,396139526367;0,04;15,76;0,85;4,08;78,32;0,95;393964,9625;45;3,07994887511276;0;0;-1812
01.09.2012 00:05:11;670;741,384378051758;0,032;14,83;0,692;3,272;80,306;0,87;394447,38125;45;3,07988101646622;0;0;-1810
01.09.2012 00:05:12;670;793,796148681641;0,024;12,476;0,534;2,462;83,784;0,724;394832,628125;45;3,07982233406746;0;0;-1809
01.09.2012 00:05:13;670;797,322814941406;0,02;9,702;0,382;1,648;87,696;0,556;395046,64375;45;3,07973472067204;0;0;-1808
01.09.2012 00:05:14;670;799,514471435547;0,016;6,812;0,222;0,832;91,742;0,38;394725,040625;45;3,07967484096703;0;0;-1807
01.09.2012 00:05:15;670;819,77373046875;0,014;3,868;0,058;0,016;95,846;0,202;394351,3375;45;3,07962760261323;0;0;-1806
01.09.2012 00:05:16;668;865,641979980469;0,022;1,824;0,05;0,008;97,994;0,102;394123,51875;45;3,07959902510518;0;0;-1805
01.09.2012 00:05:17;663;938,232958984375;0,036;1,188;0,046;0,002;98,66;0,068;393700,28125;45;3,07957333683519;0;0;-1807
01.09.2012 00:05:18;658;1000,59193929036;0,038;0,962;0,032;0;98,912;0,056;393351,190972222;45;3,07956178479268;0;0;-1809
01.09.2012 00:05:19;642;1104,54331665039;0,038;0,84;0,034;0;99,036;0,05;392493,00625;45;3,07955434635302;0;0;-1813
01.09.2012 00:05:20;630;1159,82102457682;0,04;0,766;0,036;0;99,11;0,046;392448,222222222;45;3,07955018931748;0;0;-1813
01.09.2012 00:05:21;607;1193,22781982422;0,04;0,714;0,038;0;99,164;0,044;392776,440625;45;3,07954648033129;0;0;-1813
01.09.2012 00:05:22;593;1202,81401909722;0,032;0,672;0,036;0;99,216;0,042;393219,260416667;45;3,07954297790649;0;0;-1813
01.09.2012 00:05:23;575;1207,92797851563;0,034;0,638;0,044;0;99,242;0,04;393677,350694444;45;3,07954046031981;0;0;-1808
01.09.2012 00:05:24;557;1222,85232204861;0,036;0,612;0,032;0;99,278;0,04;394646,524305556;45;3,07953607674336;0;0;-1808
01.09.2012 00:05:25;542;1247,21678331163;0,034;0,588;0,026;0;99,31;0,04;394660,284722222;45;3,07953340179046;0;0;-1807
01.09.2012 00:05:26;531;1269,67283799913;0,034;0,576;0,024;0;99,326;0,04;394600,100694444;45;3,07952912235501;0;0;-1806
01.09.2012 00:05:27;524;1279,87589518229;0,034;0,66;0,03;0,008;99,222;0,044;394242,711805556;45;3,07952682608324;0;0;-1806
01.09.2012 00:05:28;521;1279,42956542969;0,032;1,208;0,054;0,058;98,57;0,072;393897,715277778;45;3,07952363117679;0;0;-1806
01.09.2012 00:05:29;521;1274,94664171007;0,034;2,516;0,128;0,19;96,986;0,142;393366,979166667;45;3,07951982774169;0;0;-1809
01.09.2012 00:05:30;520;1276,29051378038;0,03;4,468;0,24;0,432;94,576;0,252;393377,631944444;45;3,07951388171447;0;0;-1810
01.09.2012 00:05:31;520;1283,74816894531;0,026;6,734;0,39;0,854;91,606;0,388;393292,1875;45,1;3,07950320729415;0;0;-1811
01.09.2012 00:05:32;518;1294,40777587891;0,02;8,82;0,58;1,604;88,444;0,532;393023,890625;45,3;3,07948451733419;0;0;-1813
01.09.2012 00:05:33;512;1300,59683837891;0,014;10,086;0,786;2,818;85,646;0,654;392467,71875;45,5;3,07945534933081;0;0;-1817
01.09.2012 00:05:34;505;1303,13179931641;0,006;10,282;1,004;4,476;83,5;0,734;391931,2;45,7;3,07941107847902;0;0;-1821
01.09.2012 00:05:35;497;1303,36584472656;0,004;9,838;1,166;6,286;81,932;0,774;391145,1;45,9;3,07935060240718;0;0;-1821
01.09.2012 00:05:36;489;1304,43879394531;0;9,4;1,238;7,79;80,78;0,788;390921,078125;46;3,07927229870029;0;0;-1819
01.09.2012 00:05:37;483;1306,73752441406;0;9,51;1,292;8,602;79,802;0,792;391173,05;46;3,07917958756593;0;0;-1818
01.09.2012 00:05:38;481;1312,98723144531;0;10,416;1,296;8,554;78,938;0,794;391787,021875;46;3,07907358150617;0;0;-1817
01.09.2012 00:05:39;481;1320,27155761719;0;11,972;1,242;7,714;78,272;0,8;392269,971875;46;3,07896050673705;0;0;-1817
01.09.2012 00:05:40;481;1324,76088867187;0;13,75;1,178;6,448;77,82;0,806;393297,875;46;3,07884243707437;0;0;-1817
01.09.2012 00:05:41;481;1324,53984375;0;15,372;1,144;5,246;77,428;0,812;394225,675;46;3,07872483830692;0;0;-1821
01.09.2012 00:05:42;481;1322,94827880859;0;16,714;1,08;4,432;76,958;0,816;394754,90625;46;3,07860996010503;0;0;-1825
01.09.2012 00:05:43;481;1321,40277099609;0;17,8;1,038;4,086;76,254;0,822;395502,975;46;3,07849848614998;0;0;-1830
01.09.2012 00:05:44;481;1321,97310791016;0;18,74;1,012;4,204;75,224;0,82;396377,490625;46;3,07839084858844;0;0;-1838
01.09.2012 00:05:45;481;1324,9154296875;0;19,674;1,004;4,742;73,762;0,818;396683,26875;46;3,0782873479903;0;0;-1843
01.09.2012 00:05:46;481;1327,39189453125;0;20,646;1,024;5,654;71,866;0,812;396677,246875;46;3,07818768416185;0;0;-1848
01.09.2012 00:05:47;481;1329,08732910156;0;21,638;1,044;6,832;69,684;0,802;396523,796875;46;3,07808829648908;0;0;-1855
01.09.2012 00:05:48;481;1330,83717041016;0;22,58;1,036;8,106;67,488;0,79;396215,971875;46;3,07799067307703;0;0;-1857
01.09.2012 00:05:49;481;1329,46384277344;0;23,41;1,03;9,28;65,498;0,782;395475,228125;46;3,07789241327561;0;0;-1853
01.09.2012 00:05:50;481;1327,61861572266;0;24,002;1,014;10,17;64,036;0,774;395102,715625;46,2;3,07779461234142;0;0;-1853
01.09.2012 00:05:51;481;1328,25435791016;0;24,352;0,974;10,648;63,25;0,772;394869,2375;46,4;3,07769736672547;0;0;-1853
01.09.2012 00:05:52;481;1331,43999023438;0;24,436;0,922;10,684;63,178;0,778;394380,678125;46,6;3,0776021886403;0;0;-1856
01.09.2012 00:05:53;481;1335,67308349609;0;24,28;0,884;10,358;63,692;0,784;393728,3375;46,8;3,07753156342533;0;0;-1859
01.09.2012 00:05:54;481;1340,09816894531;0;23,968;0,828;9,802;64,608;0,792;393620,025;47;3,07744164532091;0;0;-1867
01.09.2012 00:05:55;481;1342,47799072266;0;23,586;0,84;9,186;65,588;0,802;393944,259375;47;3,07735519344026;0;0;-1876
01.09.2012 00:05:56;481;1342,60234375;0;23,216;0,848;8,656;66,474;0,81;393736,025;47;3,07727115291717;0;0;-1885
01.09.2012 00:05:57;481;1344,20949707031;0;22,912;0,84;8,3;67,138;0,814;393542,909375;47;3,07717055085266;0;0;-1896
01.09.2012 00:05:58;481;1344,67923583984;0;22,742;0,822;8,134;67,486;0,82;393209,48125;47;3,07711039374647;0;0;-1903
01.09.2012 00:05:59;481;1344,31476508247;0;22,68;0,776;8,134;67,59;0,824;392886,290625;47;3,07703187599589;0;0;-1910
01.09.2012 00:06:00;481;1343,47619628906;0;22,758;0,658;8,236;67,522;0,828;392027,420138889;47;3,07695533830797;0;0;-1916
01.09.2012 00:06:01;481;1345,71622314453;0;22,872;0,594;8,346;67,356;0,832;391227,534375;47;3,07688318328782;0;0;-1919
01.09.2012 00:06:02;481;1344,29768880208;0;22,936;0,604;8,39;67,236;0,834;390771,666666667;47;3,0768152095214;0;0;-1919
01.09.2012 00:06:03;481;1344,00493706597;0;22,936;0,586;8,37;67,276;0,834;390167,0625;47;3,07675254587792;0;0;-1915
01.09.2012 00:06:04;481;1347,39587402344;0;22,824;0,59;8,336;67,416;0,834;389523,795138889;47;3,07669361445386;0;0;-1910
01.09.2012 00:06:05;481;1347,92253960503;0;22,576;0,61;8,416;67,566;0,832;389161,25;47;3,07665127345889;0;0;-1904
01.09.2012 00:06:06;481;1346,95557996962;0;22,202;0,574;8,746;67,644;0,834;390108,135416667;47;3,07658109101577;0;0;-1897
01.09.2012 00:06:07;481;1349,41204155816;0;21,674;0,428;9,544;67,516;0,838;390932,916666667;47;3,07654210964638;0;0;-1892
01.09.2012 00:06:08;481;1350,55729980469;0;20,858;0,306;11,036;66,958;0,84;391736,6125;47;3,07649372050575;0;0;-1888
01.09.2012 00:06:09;481;1350,51129150391;0;19,64;0,198;13,434;65,888;0,84;392777,415625;47,1;3,07645237362084;0;0;-1886
01.09.2012 00:06:10;481;1354,33616807726;0;15,708;0,016;21,038;62,422;0,816;393783,006944444;47,3333333333333;3,07641979361765;0;0;-1884
01.09.2012 00:06:11;481;1354,40739746094;0;13,268;0;25,674;60,264;0,794;393599,009375;47,5;3,07639749808001;0;0;-1883
01.09.2012 00:06:12;481;1353,75495605469;0;10,732;0;30,472;58,026;0,77;393589,446875;47,7;3,07638364558785;0;0;-1882
01.09.2012 00:06:13;481;1350,77629394531;0;8,316;0;35,194;55,748;0,742;393832,1125;47,9;3,07637639709733;0;0;-1882
01.09.2012 00:06:14;481;1346,33050537109;0;6,232;0;39,426;53,628;0,714;393573,79375;48;3,07637328881214;0;0;-1884
01.09.2012 00:06:15;481;1342,91762695312;0;4,542;0;42,982;51,784;0,69;393429,084375;48;3,07637253158942;0;0;-1887
01.09.2012 00:06:16;481;1342,13812255859;0;3,21;0;45,746;50,372;0,67;393579,06875;48;3,07637244855049;0;0;-1891
01.09.2012 00:06:17;481;1341,86234130859;0,036;2,244;0;47,42;49,64;0,658;394307,525;48;3,07637244855049;0;0;-1900
01.09.2012 00:06:18;481;1343,69367675781;0,134;1,616;0;47,562;50,024;0,662;394727,728125;48;3,07637244855049;0;0;-1908
01.09.2012 00:06:20;481;1347,42186279297;0,338;1,256;0;46,238;51,484;0,68;395534,15;48;3,07637244855049;0;0;-1918
01.09.2012 00:06:21;481;1350,02468261719;0,686;1,056;1,43;43,248;52,876;0,7;395770,996875;48;3,07637244855049;0;0;-1927
01.09.2012 00:06:22;481;1350,87088623047;1,164;0,94;4,138;39,208;53,83;0,716;395947,765625;48;3,07635170337592;0;0;-1939
01.09.2012 00:06:23;481;1350,38773193359;1,694;0,872;7,904;34,668;54,136;0,722;395139,6375;48;3,07626591107879;0;0;-1950
01.09.2012 00:06:24;481;1349,25836181641;2,238;0,822;12,56;30,198;53,466;0,714;393876,425;48;3,0760207085579;0;0;-1957
01.09.2012 00:06:25;481;1348,61690673828;2,73;0,774;17,906;26,104;51,794;0,694;392497,940625;48;3,07551917280886;0;0;-1962
01.09.2012 00:06:26;481;1347,19165039063;3,106;0,732;22,294;23,026;50,174;0,672;390914,771875;48;3,07465571793761;0;0;-1961
01.09.2012 00:06:27;481;1345,26700439453;3,362;0,696;25,764;20,736;48,796;0,652;388812,790625;48;3,07383117204292;0;0;-1956
01.09.2012 00:06:28;481;1344,76959228516;3,528;0,662;28,522;19,07;47,586;0,636;387429,740625;48;3,07165340893661;0;0;-1944
01.09.2012 00:06:29;481;1345,68056640625;3,594;0,63;30,592;17,97;46,592;0,624;385739,5125;48,2;3,06956166576453;0;0;-1931
01.09.2012 00:06:30;481;1345,92016601563;3,598;0,602;32,022;17,322;45,84;0,616;383822,153125;48,4;3,06783365805669;0;0;-1913
01.09.2012 00:06:31;481;1344,82000732422;3,57;0,576;33,136;16,892;45,218;0,61;382561,353125;48,6;3,06521601213991;0;0;-1893
01.09.2012 00:06:32;481;1343,37022705078;3,51;0,552;34,058;16,578;44,698;0,606;381637,74375;48,8;3,06244423565424;0;0;-1872
01.09.2012 00:06:33;481;1341,74724121094;3,446;0,532;34,732;16,376;44,314;0,604;380547,115625;49;3,05951230925324;0;0;-1849
01.09.2012 00:06:34;481;1340,68835449219;3,38;0,514;35,234;16,222;44,052;0,6;379903,55;49;3,05647608142421;0;0;-1829
01.09.2012 00:06:35;481;1341,29952392578;3,306;0,496;35,674;16,098;43,834;0,596;379570,428125;49;3,05338498669599;0;0;-1810
01.09.2012 00:06:36;481;1342,39937744141;3,216;0,48;35,85;16,09;43,772;0,594;379312,546875;49;3,05021137490267;0;0;-1797
01.09.2012 00:06:37;481;1345,07357177734;3,124;0,466;35,732;16,232;43,854;0,592;379314,065625;49;3,04699254027364;0;0;-1783
01.09.2012 00:06:38;481;1347,11370171441;3,016;0,454;35,326;16,5;44,112;0,592;379407,444444444;49;3,04374740756038;0;0;-1774
01.09.2012 00:06:39;478;1348,14099121094;2,904;0,444;34,694;16,876;44,49;0,594;379676,73125;49;3,04047048625864;0;0;-1768
01.09.2012 00:06:40;473;1349,30400390625;2,792;0,434;34,02;17,296;44,862;0,598;379863,05625;49;3,03722614095648;0;0;-1763
01.09.2012 00:06:41;469;1350,47512478299;2,692;0,426;33,466;17,714;45,102;0,602;379845,149305556;49,1111111111111;3,03401252660999;0;0;-1759
01.09.2012 00:06:42;462;1351,25032552083;2,618;0,42;33,082;18,084;45,194;0,604;379706,958333333;49,3333333333333;3,03084228537842;0;0;-1755
01.09.2012 00:06:43;456;1351,97489420573;2,554;0,412;32,932;18,364;45,138;0,604;379724,736111111;49,5555555555556;3,02850887147772;0;0;-1754
01.09.2012 00:06:44;452;1353,44146050347;2,516;0,406;32,98;18,582;44,918;0,604;380080,131944444;49,7777777777778;3,02465807514045;0;0;-1754
01.09.2012 00:06:45;452;1352,81114366319;2,48;0,402;33,15;18,768;44,604;0,6;380558,388888889;50;3,02236307010423;0;0;-1755
01.09.2012 00:06:46;452;1353,77094184028;2,442;0,398;33,398;18,938;44,234;0,594;380816,309027778;50;3,01932063684474;0;0;-1755
01.09.2012 00:06:47;452;1354,17983669705;2,388;0,394;33,722;19,118;43,79;0,592;380992,815972222;50;3,01626093761446;0;0;-1755
01.09.2012 00:06:48;452;1355,53301323785;2,338;0,39;34,144;19,278;43,264;0,588;381545,732638889;50;3,01318709157566;0;0;-1756
01.09.2012 00:06:49;452;1355,78405761719;2,29;0,384;34,776;19,36;42,608;0,582;381591,28125;50;3,01007247386112;0;0;-1756
01.09.2012 00:06:50;452;1356,06021728516;2,25;0,38;35,596;19,336;41,864;0,574;381461,95625;50;3,0069421752438;0;0;-1757
01.09.2012 00:06:51;452;1357,06667480469;2,22;0,376;36,518;19,27;41,05;0,566;381526,4625;50;3,00376377423842;0;0;-1761
01.09.2012 00:06:52;452;1357,28089599609;2,212;0,368;37,512;19,156;40,196;0,554;381605,15;50;3,00052001151124;0;0;-1764
01.09.2012 00:06:53;452;1357,61401367188;2,206;0,362;38,53;19,072;39,288;0,542;381264,575;50,1;2,99722506477897;0;0;-1765
01.09.2012 00:06:54;452;1358,38703613281;2,188;0,358;39,446;19,086;38,392;0,53;381063,809375;50,3;2,9938267319795;0;0;-1764
01.09.2012 00:06:55;452;1359,30985107422;2,172;0,354;40,168;19,2;37,582;0,522;381326,365625;50,5;2,99038810868085;0;0;-1764
01.09.2012 00:06:56;452;1362,54887695313;2,16;0,35;40,73;19,304;36,94;0,514;381373,271875;50,7;2,98682476940369;0;0;-1764
01.09.2012 00:06:57;452;1366,90867919922;2,126;0,348;41,196;19,372;36,448;0,508;381121,26875;50,9;2,98323078587758;0;0;-1764
01.09.2012 00:06:58;452;1369,03575439453;2,104;0,346;41,524;19,436;36,082;0,504;381234,6375;51;2,97952796024567;0;0;-1766
01.09.2012 00:06:59;451;1372,29735107422;2,088;0,342;41,728;19,48;35,856;0,502;381341,953125;51;2,97579268674447;0;0;-1766
01.09.2012 00:07:00;447;1376,54400634766;2,062;0,338;41,852;19,522;35,728;0,498;380991,98125;51;2,97197558526884;0;0;-1766
01.09.2012 00:07:01;442;1379,35837402344;2,034;0,334;41,944;19,602;35,588;0,498;380899,584375;51;2,96816230730005;0;0;-1768
01.09.2012 00:07:02;438;1380,88444824219;2,022;0,332;41,888;19,766;35,494;0,498;381432,74375;51;2,96430857571108;0;0;-1768
01.09.2012 00:07:03;433;1383,40443115234;2,006;0,328;41,86;19,912;35,396;0,498;381408,09375;51,1;2,96046672810124;0;0;-1768
01.09.2012 00:07:04;430;1384,65368652344;1,992;0,326;41,92;20,006;35,258;0,498;381340,415625;51,3;2,95662108515838;0;0;-1769
01.09.2012 00:07:05;430;1383,61741943359;2,002;0,324;42,022;20,036;35,114;0,5;380952,453125;51,5;2,95276914733401;0;0;-1769
01.09.2012 00:07:06;430;1379,05277099609;2,018;0,322;42,132;20,026;35,002;0,498;381151,66875;51,7;2,94890304963283;0;0;-1767
01.09.2012 00:07:07;430;1376,25200195313;2,02;0,322;42,092;20,048;35,02;0,498;380750,61875;51,9;2,94503204384502;0;0;-1765
01.09.2012 00:07:08;430;1372,66318359375;2,014;0,322;41,808;20,172;35,184;0,498;380791,634375;52;2,94116019220196;0;0;-1765
01.09.2012 00:07:09;430;1371,87896728516;2,002;0,322;41,256;20,432;35,486;0,5;380375,003125;52;2,93730028334975;0;0;-1765
01.09.2012 00:07:10;430;1372,13891601563;1,966;0,322;40,604;20,79;35,814;0,502;380717,08125;52;2,93348670162483;0;0;-1765
01.09.2012 00:07:11;430;1371,51898193359;1,924;0,322;39,962;21,162;36,122;0,506;380391,621875;52;2,93062335540215;0;0;-1765
01.09.2012 00:07:12;430;1371,12526855469;1,894;0,32;39,504;21,456;36,316;0,508;380457,85;52;2,92685977368696;0;0;-1765
01.09.2012 00:07:13;430;1371,48228759766;1,872;0,322;39,244;21,632;36,42;0,512;380311,5625;52;2,92317287005617;0;0;-1765
01.09.2012 00:07:14;430;1368,91335449219;1,838;0,324;39,126;21,672;36,53;0,512;380670,296875;52,2;2,91950536315631;0;0;-1764
01.09.2012 00:07:15;430;1366,00017632378;1,81;0,324;38,988;21,652;36,714;0,514;380665,815625;52,4;2,9158721096552;0;0;-1764
01.09.2012 00:07:16;430;1364,63438720703;1,776;0,324;38,722;21,66;37,002;0,518;380502,528125;52,6;2,91229371544137;0;0;-1764
01.09.2012 00:07:17;430;1364,10470920139;1,748;0,324;38,362;21,714;37,332;0,522;380407,559027778;52,7777777777778;2,90871703558647;0;0;-1764
01.09.2012 00:07:18;430;1363,20912000868;1,714;0,322;37,77;21,874;37,796;0,524;380561,388888889;53;2,90602295240357;0;0;-1765
01.09.2012 00:07:19;430;1362,35743543837;1,68666666666667;0,321666666666667;36,8133333333333;22,195;38,4516666666667;0,533333333333333;380561,982638889;53;2,90161374655496;0;0;-2147483648
01.09.2012 00:07:20;430;1361,29485405816;1,664;0,322;35,82;22,534;39,122;0,54;380743,958333333;53;2,8990266186943;0;0;-1766
01.09.2012 00:07:21;430;1359,37329101563;1,634;0,32;35,21;22,756;39,538;0,544;381113,972222222;53;2,89560140243916;0;0;-1766
01.09.2012 00:07:22;430;1356,14459906684;1,606;0,318;34,762;22,922;39,848;0,548;381528,017361111;53;2,89221518495522;0;0;-1770
01.09.2012 00:07:23;430;1354,02328830295;1,566;0,308;34,25;23,138;40,19;0,552;381237,621527778;53;2,88891002989876;0;0;-1770
01.09.2012 00:07:24;430;1353,16921657986;1,52;0,298;33,662;23,436;40,532;0,556;381601,854166667;53;2,88562157244298;0;0;-1773
01.09.2012 00:07:25;430;1352,71880425347;1,48;0,284;33,016;23,798;40,868;0,56;381427,21875;53,2222222222222;2,88240283955666;0;0;-1776
01.09.2012 00:07:26;429;1352,42588975694;1,448;0,27;32,326;24,186;41,212;0,564;380691,059027778;53,4444444444444;2,8792544173494;0;0;-1777
01.09.2012 00:07:27;426;1351,45535888672;1,424;0,254;31,7;24,556;41,5;0,568;380432,29375;53,6;2,87614321963734;0;0;-1777
01.09.2012 00:07:28;419;1349,7581515842;1,422;0,244;31,214;24,852;41,698;0,57;380222,9375;53,8888888888889;2,87310703141287;0;0;-1778
01.09.2012 00:07:29;414;1350,72028808594;1,43;0,236;30,966;25,006;41,79;0,57;380501,559375;54;2,87012884448485;0;0;-1779
01.09.2012 00:07:30;409;1351,01057128906;1,432;0,232;30,926;25,07;41,768;0,57;380645,8625;54;2,86722128272844;0;0;-1779
01.09.2012 00:07:32;403;1349,06339111328;1,444;0,23;30,934;25,088;41,73;0,57;381056,071875;54;2,86428433480702;0;0;-1780
01.09.2012 00:07:33;401;1348,38570556641;1,452;0,23;30,986;25,066;41,694;0,572;380983,765625;54;2,86142904640748;0;0;-1782
01.09.2012 00:07:34;401;1348,58323974609;1,454;0,228;31,06;25,036;41,65;0,572;381032,51875;54;2,85857136813006;0;0;-1782
01.09.2012 00:07:35;401;1346,89907226562;1,462;0,228;31,05;25,056;41,632;0,572;380698,84375;54;2,85571797625267;0;0;-1783
01.09.2012 00:07:36;401;1346,00352783203;1,48;0,228;31,028;25,094;41,596;0,572;380722,71875;54;2,85285792488994;0;0;-1783
01.09.2012 00:07:37;401;1347,07065429688;1,476;0,226;30,958;25,158;41,608;0,574;380686,278125;54,2;2,85002260121408;0;0;-1787
01.09.2012 00:07:38;401;1347,86589355469;1,472;0,226;30,7;25,286;41,74;0,574;381081,625;54,4;2,84720097328306;0;0;-1791
01.09.2012 00:07:39;401;1345,72492675781;1,462;0,228;30,304;25,442;41,986;0,576;381206,28125;54,6;2,84436652275453;0;0;-1791
01.09.2012 00:07:40;401;1344,28220214844;1,446;0,228;29,842;25,61;42,292;0,578;381020,340625;54,8;2,84154616321859;0;0;-1789
01.09.2012 00:07:41;401;1344,60411376953;1,42;0,228;29,27;25,784;42,712;0,582;380873,134375;55;2,83873859206908;0;0;-1789
01.09.2012 00:07:42;400;1342,16363525391;1,4;0,23;28,678;25,982;43,122;0,586;380780,990625;55;2,83595808298726;0;0;-1787
01.09.2012 00:07:43;400;1342,19071044922;1,374;0,23;28,11;26,182;43,514;0,59;380471,89375;55;2,83319193247159;0;0;-1784
01.09.2012 00:07:44;400;1342,14260253906;1,348;0,23;27,58;26,354;43,894;0,596;380066,028125;55;2,83051125252461;0;0;-1783
01.09.2012 00:07:45;400;1341,16918945313;1,324;0,23;27,102;26,496;44,248;0,602;380114,403125;55;2,82788365564669;0;0;-1780
01.09.2012 00:07:46;400;1340,17438964844;1,31;0,23;26,732;26,604;44,518;0,606;380220,75625;55;2,82532193471329;0;0;-1780
01.09.2012 00:07:47;400;1341,93896484375;1,3;0,23;26,466;26,662;44,73;0,608;380377,940625;55;2,82280729463667;0;0;-1781
01.09.2012 00:07:48;400;1342,49439697266;1,294;0,23;26,232;26,72;44,908;0,61;380615,021875;55;2,82093592901702;0;0;-1785
01.09.2012 00:07:49;400;1342,94289550781;1,296;0,23;26,05;26,806;45,002;0,61;381020,903125;55;2,81785659075378;0;0;-1787
01.09.2012 00:07:50;400;1341,74876708984;1,29;0,23;25,818;26,948;45,098;0,61;381069,8;55,2;2,81601435228615;0;0;-1789
01.09.2012 00:07:51;400;1341,844140625;1,284;0,23;25,49;27,154;45,228;0,61;380932,11875;55,4;2,81357169817941;0;0;-1791
01.09.2012 00:07:52;400;1340,38637695312;1,276;0,23;25,066;27,4;45,416;0,612;380962,81875;55,6;2,81060384451041;0;0;-1791
01.09.2012 00:07:53;400;1340,01472167969;1,26;0,23;24,7;27,612;45,584;0,614;380850,403125;55,8;2,80881931400235;0;0;-1791
01.09.2012 00:07:54;400;1341,78233506944;1,254;0,23;24,244;27,806;45,848;0,616;380629,114583333;56;2,80648375292798;0;0;-1792
01.09.2012 00:07:55;400;1345,91528320313;1,258;0,23;23,848;27,974;46,072;0,618;380594,104166667;56;2,80418295658066;0;0;-2147483648
01.09.2012 00:07:56;398;1347,18729654948;1,262;0,23;23,396;28,188;46,302;0,622;380540,034722222;56;2,80191920685808;0;0;-1790
01.09.2012 00:07:57;393;1349,57250976563;1,26;0,23;22,914;28,444;46,526;0,624;380263,791666667;56;2,79967682584759;0;0;-1791
01.09.2012 00:07:58;387;1348,4498562283;1,268;0,23;22,434;28,716;46,726;0,626;380062,055555556;56;2,79750882152499;0;0;-1792
01.09.2012 00:07:59;381;1348,23206922743;1,258;0,232;22,146;28,972;46,768;0,626;380394,201388889;56;2,7958927854013;0;0;-1792
01.09.2012 00:08:00;375;1347,75561523438;1,24;0,232;21,858;29,228;46,818;0,626;380382,506944444;56;2,79379284103797;0;0;-1792
01.09.2012 00:08:01;373;1346,70631239149;1,212;0,232;21,694;29,382;46,856;0,626;380190,340277778;56;2,79119269109114;0;0;-1793
01.09.2012 00:08:02;373;1346,74361165365;1,184;0,234;21,554;29,526;46,88;0,626;380295,104166667;56;2,78967949488506;0;0;-1793
01.09.2012 00:08:03;373;1347,98178710938;1,144;0,236;21,362;29,69;46,942;0,626;380365,571875;56,1;2,78765440236312;0;0;-1793
01.09.2012 00:08:04;373;1345,92421875;1,116;0,236;21,108;29,878;47,034;0,628;380081,509375;56,3;2,78567315720057;0;0;-1793
01.09.2012 00:08:05;373;1345,65971679688;1,084;0,236;20,872;30,054;47,122;0,63;380148,3;56,5;2,78368742119306;0;0;-1792
01.09.2012 00:08:06;373;1345,65324707031;1,058;0,236;20,508;30,32;47,248;0,63;380504,546875;56,7;2,78173235652382;0;0;-1791
01.09.2012 00:08:07;373;1346,20795898437;1,038;0,234;20,114;30,588;47,394;0,63;380244,06875;56,9;2,7797886826122;0;0;-1791
01.09.2012 00:08:08;372;1343,56939697266;1,02;0,232;19,72;30,864;47,534;0,63;380197,35625;57;2,77789558124908;0;0;-1791
01.09.2012 00:08:09;369;1344,72854003906;0,99;0,232;19,19;31,188;47,768;0,632;380150,46875;57;2,77601083432993;0;0;-1791
01.09.2012 00:08:10;364;1344,45041503906;0,97;0,234;18,51;31,576;48,076;0,636;380115,75;57;2,77418561392855;0;0;-1791
01.09.2012 00:08:11;359;1341,93265380859;0,95;0,236;17,832;31,916;48,426;0,64;380342,15;57;2,77238372348864;0;0;-1792
01.09.2012 00:08:12;354;1340,43662109375;0,922;0,238;17,306;32,156;48,734;0,644;380493,471875;57;2,77065261370109;0;0;-1792
01.09.2012 00:08:13;350;1341,96719970703;0,902;0,24;16,874;32,326;49,01;0,648;380774,0875;57;2,76896189595846;0;0;-1791
01.09.2012 00:08:14;349;1340,43724365234;0,902;0,24;16,684;32,342;49,186;0,648;381058,209375;57;2,7673332895776;0;0;-1790
01.09.2012 00:08:15;349;1340,62880859375;0,91;0,24;16,772;32,212;49,222;0,646;381421,03125;57;2,76574346275259;0;0;-1791
01.09.2012 00:08:16;349;1342,61668701172;0,912;0,238;16,996;32,038;49,17;0,646;381550,86875;57;2,7641790684726;0;0;-1794
01.09.2012 00:08:17;349;1342,59604492188;0,92;0,236;17,192;31,888;49,116;0,646;381923,91875;57,2;2,76260473963949;0;0;-1796
01.09.2012 00:08:18;348;1340,18291015625;0,926;0,234;17,31;31,774;49,106;0,646;381909,303125;57,4;2,76103742402947;0;0;-1798
01.09.2012 00:08:19;345;1341,85626220703;0,92;0,234;17,294;31,754;49,144;0,648;381724,75625;57,6;2,75946999138024;0;0;-1798
01.09.2012 00:08:20;341;1343,70319824219;0,914;0,234;17,092;31,834;49,27;0,65;381655,31875;57,8;2,75787663563535;0;0;-1800
01.09.2012 00:08:21;336;1342,50454101562;0,922;0,236;16,786;31,954;49,446;0,652;381073,21875;58;2,75630355678001;0;0;-1801
01.09.2012 00:08:22;332;1339,89010009766;0,94;0,238;16,416;32,072;49,678;0,654;380606,690625;58;2,75474344546458;0;0;-1802
01.09.2012 00:08:23;328;1340,65076904297;0,976;0,24;16,094;32,208;49,828;0,656;379855,421875;58;2,75320443123497;0;0;-1796
01.09.2012 00:08:24;327;1341,29307861328;1,044;0,24;15,892;32,29;49,878;0,656;379239,08125;58;2,75204609794557;0;0;-1794
01.09.2012 00:08:25;327;1340,41092529297;1,12;0,24;15,812;32,332;49,84;0,656;378867,828125;58;2,75055070554245;0;0;-1794
01.09.2012 00:08:26;323;1339,67800292969;1,196;0,24;15,846;32,31;49,754;0,654;378840,565625;58;2,74905872344442;0;0;-1794
01.09.2012 00:08:27;318;1343,06864013672;1,284;0,24;16,034;32,268;49,522;0,652;378864,91875;58;2,74760084236572;0;0;-1794
01.09.2012 00:08:28;313;1345,29560546875;1,378;0,238;16,408;32,142;49,182;0,648;379210,25625;58;2,74614500987976;0;0;-1795
01.09.2012 00:08:29;308;1344,50319824219;1,462;0,236;16,77;32,048;48,836;0,644;379609,7375;58;2,7446776466111;0;0;-1798
01.09.2012 00:08:30;304;1343,32420518663;1,532;0,236;17,17;31,952;48,466;0,642;379432,416666667;58;2,74319423583047;0;0;-1799
01.09.2012 00:08:31;302;1344,33892144097;1,588;0,236;17,614;31,902;48,022;0,638;379015,225694444;58,1111111111111;2,74168082652359;0;0;-1799
01.09.2012 00:08:32;302;1340,59784613715;1,615;0,236666666666667;17,8;32,0816666666667;47,6333333333333;0,633333333333333;379070,225694444;58,3333333333333;2,74012283847311;0;0;-1799
01.09.2012 00:08:33;302;1338,25568305122;1,6;0,24;17,734;32,338;47,46;0,632;379104,076388889;58,5555555555556;2,73852163286692;0;0;-1799
01.09.2012 00:08:34;302;1336,14588758681;1,552;0,238;17,446;32,564;47,57;0,632;379114,597222222;58,7777777777778;2,73691181907876;0;0;-1798
01.09.2012 00:08:35;302;1336,40412055122;1,49;0,236;16,992;32,828;47,818;0,636;379656,034722222;59;2,73528491141458;0;0;-1797
01.09.2012 00:08:36;302;1340,38114420573;1,418;0,234;16,552;33,056;48,098;0,64;379867,520833333;59;2,73366534305154;0;0;-1799
01.09.2012 00:08:37;302;1341,35248480903;1,334;0,234;16,022;33,306;48,458;0,644;379709,763888889;59;2,73249578980358;0;0;-1797
01.09.2012 00:08:38;302;1339,79550509983;1,252;0,234;15,398;33,618;48,848;0,648;379782,246527778;59;2,73094168485727;0;0;-1796
01.09.2012 00:08:39;302;1340,34312744141;1,184;0,236;14,674;33,994;49,258;0,652;379451,678125;59;2,72942668207946;0;0;-1795
01.09.2012 00:08:40;302;1337,30740966797;1,116;0,238;13,942;34,362;49,686;0,656;379051,04375;59;2,72795250502498;0;0;-1795
01.09.2012 00:08:41;302;1334,41461859809;1,058;0,24;13,082;34,752;50,21;0,66;379038,482638889;59;2,72654133996873;0;0;-1791
01.09.2012 00:08:42;302;1337,18952636719;1,01;0,24;12,35;35,044;50,696;0,666;379304,075;59;2,72517610066446;0;0;-1790
01.09.2012 00:08:43;299;1341,35032958984;0,96;0,24;11,828;35,216;51,09;0,672;379273,321875;59;2,72389326816751;0;0;-1790
01.09.2012 00:08:45;295;1343,42016601563;0,92;0,24;11,452;35,322;51,394;0,676;379876,08125;59;2,72266143163054;0;0;-1790
01.09.2012 00:08:46;291;1346,55541992188;0,91;0,24;11,068;35,422;51,682;0,678;380667,578125;59;2,72151059273405;0;0;-1790
01.09.2012 00:08:47;287;1347,89677734375;0,896;0,24;10,774;35,464;51,942;0,68;380773,7375;59;2,72039955162196;0;0;-1791
01.09.2012 00:08:48;283;1347,93604736328;0,888;0,24;10,458;35,538;52,19;0,682;381179,6125;59;2,71934590817796;0;0;-1792
01.09.2012 00:08:49;282;1348,23247070313;0,876;0,24;10,01;35,674;52,512;0,684;381721,075;59,2;2,71831492010966;0;0;-1794
01.09.2012 00:08:50;281;1347,59434814453;0,848;0,242;9,468;35,824;52,93;0,686;381626,953125;59,4;2,71732860378355;0;0;-1796
01.09.2012 00:08:51;281;1349,484765625;0,808;0,244;9,066;35,94;53,254;0,688;381296,31875;59,6;2,71636114778443;0;0;-1796
01.09.2012 00:08:52;281;1348,46873779297;0,768;0,244;8,812;36,042;53,444;0,69;381485,565625;59,8;2,71543905828651;0;0;-1801
01.09.2012 00:08:53;281;1346,70998535156;0,74;0,246;8,61;36,134;53,578;0,692;381621,271875;60;2,71455324297886;0;0;-1807
01.09.2012 00:08:54;281;1345,04088134766;0,722;0,242;8,368;36,268;53,704;0,694;381325,63125;60;2,71370571437426;0;0;-1808
01.09.2012 00:08:55;281;1344,06730957031;0,712;0,238;8,076;36,452;53,824;0,698;381233,91875;60;2,71288666345173;0;0;-1808
01.09.2012 00:08:56;281;1342,81993408203;0,696;0,232;7,712;36,64;54,018;0,702;381380,696875;60;2,71210097121318;0;0;-1808
01.09.2012 00:08:57;279;1343,88879394531;0,676;0,228;7,226;36,878;54,286;0,708;381451,009375;60;2,71134620920328;0;0;-1810
01.09.2012 00:08:58;276;1346,01811523438;0,65;0,224;6,812;37,098;54,508;0,71;381387,603125;60;2,71061329188188;0;0;-1816
01.09.2012 00:08:59;273;1345,50765380859;0,63;0,226;6,52;37,25;54,666;0,712;381778,871875;60;2,70992912068443;0;0;-1816
01.09.2012 00:09:00;270;1344,86284179688;0,616;0,226;6,416;37,354;54,678;0,712;382134,15;60;2,70926733344718;0;0;-1815
01.09.2012 00:09:01;267;1343,75593261719;0,606;0,228;6,422;37,464;54,57;0,712;382560,325;60;2,70864141795889;0;0;-1813
01.09.2012 00:09:02;266;1344,77330322266;0,612;0,228;6,654;37,484;54,314;0,708;382958,240625;60;2,70802734253283;0;0;-1813
01.09.2012 00:09:03;266;1345,43319091797;0,616;0,228;6,896;37,476;54,082;0,704;382979,546875;60;2,70742961516151;0;0;-1813
01.09.2012 00:09:04;266;1346,82238769531;0,616;0,226;7,148;37,486;53,826;0,7;382625,265625;60;2,70696799449428;0;0;-1813
01.09.2012 00:09:05;266;1348,73836669922;0,618;0,226;7,296;37,528;53,638;0,696;382464,803125;60;2,70635435426393;0;0;-1814
01.09.2012 00:09:06;266;1350,69779052734;0,638;0,226;7,406;37,556;53,486;0,692;382066,4375;60;2,70571501788346;0;0;-1817
01.09.2012 00:09:07;266;1347,93200683594;0,662;0,228;7,412;37,642;53,37;0,69;381675,703125;60,2;2,70506168642565;0;0;-1817
01.09.2012 00:09:08;265;1344,44778103299;0,688;0,228;7,452;37,736;53,208;0,69;381618,670138889;60,3333333333333;2,70438868250392;0;0;-1818
01.09.2012 00:09:09;265;1338,66353759766;0,72;0,23;7,426;37,84;53,096;0,69;381704,53125;60,6;2,7037121808057;0;0;-1817
01.09.2012 00:09:10;265;1335,33992513021;0,756;0,23;7,492;37,89;52,944;0,692;381678,989583333;60,7777777777778;2,70303104518481;0;0;-1816
01.09.2012 00:09:11;265;1333,69215223524;0,786;0,23;7,598;37,914;52,786;0,69;381936,34375;61;2,70234877642349;0;0;-1816
01.09.2012 00:09:12;265;1336,7932671441;0,82;0,23;7,686;37,924;52,656;0,69;382087,722222222;61;2,70165775263102;0;0;-1816
01.09.2012 00:09:13;265;1341,40801323785;0,866;0,23;7,726;37,914;52,58;0,688;381844,770833333;61;2,70113710979555;0;0;-1815
01.09.2012 00:09:14;265;1344,46375868056;0,922;0,228;7,9;37,818;52,448;0,686;381752,9375;61;2,70026223821026;0;0;-1815
01.09.2012 00:09:15;265;1345,66461859809;0,988;0,226;8,106;37,7;52,296;0,682;381536,618055556;61;2,69972446024095;0;0;-1815
01.09.2012 00:09:16;265;1343,20309787326;1,074;0,226;8,23;37,576;52,208;0,682;381084,34375;61;2,69900141624671;0;0;-1815
01.09.2012 00:09:17;265;1342,8580593533;1,164;0,226;8,424;37,406;52,094;0,68;380998,09375;61;2,69826621615236;0;0;-1815
01.09.2012 00:09:18;265;1343,68798828125;1,28;0,224;8,728;37,208;51,876;0,678;380744,670138889;61;2,69751666779801;0;0;-1812
01.09.2012 00:09:19;265;1344,46759711372;1,408;0,226;9,048;37,02;51,622;0,674;380519,048611111;61;2,69674811631803;0;0;-1809
01.09.2012 00:09:20;265;1343,50080566406;1,56;0,226;9,446;36,812;51,286;0,67;380316,4875;61;2,69595816917616;0;0;-1808
01.09.2012 00:09:21;265;1343,22882080078;1,73;0,224;9,998;36,61;50,772;0,664;380166,9375;61;2,69514736169131;0;0;-1808
01.09.2012 00:09:22;265;1343,36695556641;1,922;0,222;10,58;36,43;50,188;0,658;379827,11875;61;2,69430244797484;0;0;-1808
01.09.2012 00:09:23;265;1342,20738525391;2,082;0,222;11,116;36,308;49,62;0,652;379827,6;61;2,69341740566936;0;0;-1807
01.09.2012 00:09:24;265;1339,99493408203;2,204;0,22;11,516;36,28;49,132;0,648;379206,140625;61;2,69248861061093;0;0;-1806
01.09.2012 00:09:25;265;1341,01013183594;2,268;0,22;11,74;36,288;48,838;0,646;379147,646875;61;2,6915223472132;0;0;-1804
01.09.2012 00:09:26;265;1341,38933105469;2,27;0,22;11,89;36,236;48,738;0,646;378816,815625;61;2,69051117745373;0;0;-1804
01.09.2012 00:09:27;265;1341,17827148438;2,206;0,22;12,056;36,148;48,722;0,646;378488,846875;61;2,6894601156299;0;0;-1800
01.09.2012 00:09:28;265;1340,42528076172;2,096;0,22;12,122;36,104;48,808;0,648;378197,94375;61,2;2,68838984806225;0;0;-1795
01.09.2012 00:09:29;265;1340,20731201172;1,976;0,22;12,166;36,002;48,982;0,65;378915,825;61,4;2,68730344309861;0;0;-1791
01.09.2012 00:09:30;265;1338,85802001953;1,866;0,222;12,234;35,894;49,13;0,652;378627,596875;61,6;2,68619850767639;0;0;-1788
01.09.2012 00:09:31;265;1338,41375732422;1,746;0,224;12,278;35,868;49,228;0,654;378549,38125;61,8;2,68507846608683;0;0;-1785
01.09.2012 00:09:32;265;1336,06372070313;1,64;0,224;12,276;35,904;49,3;0,654;378662,103125;62;2,68396687583188;0;0;-1783
01.09.2012 00:09:33;263;1334,45270996094;1,56;0,224;12,316;35,918;49,324;0,654;378506,7625;62;2,6828459612265;0;0;-1781
01.09.2012 00:09:34;260;1335,033203125;1,498;0,224;12,554;35,872;49,194;0,654;378268,34375;62;2,68171850771394;0;0;-1778
01.09.2012 00:09:35;256;1335,56669921875;1,428;0,222;12,864;35,8;49,03;0,65;378867,865625;62;2,68058824753696;0;0;-1776
01.09.2012 00:09:36;253;1337,48634033203;1,366;0,22;13,178;35,718;48,868;0,646;379337,021875;62;2,67944139985314;0;0;-1780
01.09.2012 00:09:37;249;1340,64877929688;1,308;0,22;13,446;35,62;48,762;0,642;379565,29375;62;2,67826718296043;0;0;-1781
01.09.2012 00:09:38;248;1343,06865234375;1,258;0,22;13,662;35,522;48,698;0,642;380307,01875;62;2,6770681893304;0;0;-1783
01.09.2012 00:09:39;248;1343,16951904297;1,202;0,222;13,736;35,476;48,724;0,642;380551,159375;62;2,6758454614895;0;0;-1786
01.09.2012 00:09:40;248;1344,34376220703;1,162;0,222;13,874;35,414;48,688;0,642;380446,203125;62;2,67460308205808;0;0;-1791
01.09.2012 00:09:41;248;1342,02620849609;1,132;0,224;14,146;35,298;48,562;0,64;380187,30625;62;2,67334943790838;0;0;-1793
01.09.2012 00:09:42;248;1339,89593505859;1,108;0,226;14,342;35,196;48,488;0,642;380455,278125;62;2,67207838464691;0;0;-1794
01.09.2012 00:09:43;248;1338,93541259766;1,07;0,226;14,488;35,08;48,494;0,64;380312,81875;62;2,67079151537712;0;0;-1795
01.09.2012 00:09:44;248;1340,40230712891;1,028;0,224;14,438;35,02;48,646;0,64;380410,6875;62;2,66982548749319;0;0;-1795
01.09.2012 00:09:45;248;1340,52960883247;0,976;0,226;14,176;35,022;48,952;0,644;380205,8875;62;2,66817574367748;0;0;-1794
01.09.2012 00:09:46;248;1343,60635986328;0,884;0,222;13,398;35,132;49,706;0,654;380753,4;62;2,66718307317218;0;0;-1793
01.09.2012 00:09:47;248;1344,88655598958;0,856;0,224;12,986;35,214;50,06;0,658;380754,180555556;62;2,66587412194535;0;0;-1794
01.09.2012 00:09:48;248;1345,32923719618;0,828;0,228;12,694;35,268;50,32;0,66;381034,756944444;62;2,66458962901613;0;0;-1793
01.09.2012 00:09:49;248;1346,17026367188;0,812;0,25;12,584;35,152;50,538;0,662;380749,0375;62;2,66334767207604;0;0;-1795
01.09.2012 00:09:50;248;1345,88811577691;0,798;0,28;12,502;34,99;50,766;0,662;381009,697916667;62;2,66213125479026;0;0;-1797
01.09.2012 00:09:51;248;1345,48334418403;0,776;0,31;12,56;34,804;50,886;0,662;380879,350694444;62;2,66095854839912;0;0;-1797
01.09.2012 00:09:52;248;1345,43097601997;0,758;0,342;12,936;34,454;50,844;0,662;380645,673611111;62,1111111111111;2,65979671787971;0;0;-1797
01.09.2012 00:09:53;248;1346,88963487413;0,756;0,374;13,454;34,012;50,738;0,662;380798,197916667;62,3333333333333;2,65892736452955;0;0;-1797
01.09.2012 00:09:54;248;1345,30080837674;0,752;0,388;13,852;33,706;50,636;0,662;381106,739583333;62,5555555555556;2,65745608750538;0;0;-1796
01.09.2012 00:09:55;248;1342,71249728733;0,738;0,394;14,122;33,462;50,614;0,662;381080,184027778;62,7777777777778;2,65625434231278;0;0;-1797
01.09.2012 00:09:57;248;1342,50602213542;0,726;0,4;14,2;33,27;50,734;0,664;381112,048611111;63;2,65533381040998;0;0;-1798
01.09.2012 00:09:58;248;1342,49953613281;0,72;0,4;14,262;33,168;50,78;0,664;380937,609375;63;2,65408281892249;0;0;-1799
01.09.2012 00:09:59;248;1342,2724202474;0,716;0,4;14,422;33,148;50,65;0,662;380956,204861111;63;2,65280876982885;0;0;-1801
01.09.2012 00:10:00;248;1344,55146484375;0,718;0,396;14,85;33,114;50,262;0,658;380900,709375;63;2,65152380214366;0;0;-1803
01.09.2012 00:10:01;248;1345,97119140625;0,732;0,394;15,586;33,042;49,596;0,654;381080,28125;63;2,65020431506466;0;0;-1805
01.09.2012 00:10:02;248;1348,11267089844;0,74;0,39;16,494;32,936;48,796;0,646;381027,403125;63;2,64886916340504;0;0;-1805
01.09.2012 00:10:03;248;1348,06633300781;0,742;0,388;17,268;32,85;48,116;0,64;381014,65;63;2,64748667056447;0;0;-1805
01.09.2012 00:10:04;248;1346,34747314453;0,746;0,382;17,998;32,756;47,486;0,636;380809,184375;63;2,64606187267993;0;0;-1805
01.09.2012 00:10:05;248;1340,25411376953;0,74;0,38;18,648;32,662;46,946;0,628;380634,0375;63;2,6445640945778;0;0;-1805
01.09.2012 00:10:06;248;1337,04187011719;0,732;0,378;19,178;32,582;46,51;0,624;380621,503125;63;2,64299993877906;0;0;-1805
01.09.2012 00:10:07;248;1334,83443603516;0,728;0,374;19,738;32,462;46,082;0,62;380747,928125;63;2,64135734146532;0;0;-1806
01.09.2012 00:10:08;248;1334,84803466797;0,732;0,372;20,25;32,388;45,648;0,616;380851,259375;63;2,63965796713419;0;0;-1808
01.09.2012 00:10:09;248;1335,04219970703;0,728;0,372;20,568;32,326;45,398;0,612;380612;63;2,63788951884425;0;0;-1808
01.09.2012 00:10:10;248;1341,18603515625;0,73;0,368;20,718;32,298;45,278;0,612;380482,328125;63;2,63607198754823;0;0;-1807
01.09.2012 00:10:11;248;1346,79990234375;0,728;0,364;20,72;32,296;45,284;0,61;380313,61875;63;2,63422771732491;0;0;-1807
01.09.2012 00:10:12;248;1347,67459716797;0,728;0,364;20,528;32,36;45,41;0,61;380362,4625;63;2,63234795581793;0;0;-1805
01.09.2012 00:10:13;247;1348,77628173828;0,726;0,36;20,322;32,406;45,572;0,61;380480,603125;63;2,63046733130061;0;0;-1803
01.09.2012 00:10:14;245;1353,03056640625;0,72;0,358;20,192;32,426;45,688;0,61;380655,890625;63;2,62857209732517;0;0;-1803
01.09.2012 00:10:15;242;1351,97384033203;0,714;0,358;20,028;32,46;45,822;0,612;380867,015625;63;2,6266953633977;0;0;-1801
01.09.2012 00:10:16;240;1350,64165039063;0,72;0,358;19,92;32,528;45,858;0,612;381055,309375;63;2,62482034830234;0;0;-1797
01.09.2012 00:10:17;238;1352,672265625;0,722;0,358;19,888;32,574;45,842;0,612;380916,340625;63;2,62295907980275;0;0;-1795
01.09.2012 00:10:18;236;1350,86217041016;0,72;0,358;19,982;32,59;45,736;0,612;381067,934375;63;2,62110821653502;0;0;-1795
01.09.2012 00:10:19;236;1346,75228271484;0,718;0,356;20,154;32,608;45,552;0,612;381048,371875;63;2,61927722623057;0;0;-1796
01.09.2012 00:10:20;235;1344,958203125;0,712;0,354;20,452;32,572;45,3;0,608;381168,721875;63;2,61743313735097;0;0;-1795
01.09.2012 00:10:21;235;1344,27938232422;0,698;0,352;20,894;32,446;45;0,604;380740,85;63;2,6160612292224;0;0;-1799
01.09.2012 00:10:22;235;1343,18709716797;0,686;0,348;21,482;32,268;44,612;0,6;380415,890625;63;2,61373658003679;0;0;-1801
01.09.2012 00:10:23;235;1345,79349365234;0,674;0,346;22,062;32,082;44,236;0,596;380081,64375;63,2;2,61185462945948;0;0;-1800
01.09.2012 00:10:24;235;1348,76240234375;0,674;0,344;22,678;31,876;43,832;0,59;380044,084375;63,4;2,61040823772786;0;0;-1799
01.09.2012 00:10:25;235;1352,73190917969;0,668;0,344;23,246;31,724;43,43;0,586;379917,271875;63,6;2,60842667908715;0;0;-1797
01.09.2012 00:10:26;235;1354,07189941406;0,66;0,344;23,662;31,598;43,152;0,584;380166,166666667;63,7777777777778;2,6064004074425;0;0;-1795
01.09.2012 00:10:27;235;1352,35874023438;0,656;0,346;23,822;31,562;43,032;0,584;380592,621875;64;2,60428826397558;0;0;-1797
01.09.2012 00:10:28;235;1350,99268934462;0,658;0,348;23,786;31,568;43,06;0,584;380698,986111111;64;2,60213246114923;0;0;-1797
01.09.2012 00:10:29;235;1348,93947753906;0,646;0,348;23,566;31,604;43,256;0,586;380443,58125;64;2,59997921441732;0;0;-1798
01.09.2012 00:10:30;235;1347,1038547092;0,638;0,348;23,29;31,614;43,528;0,588;380456,600694444;64;2,59780406931861;0;0;-1800
01.09.2012 00:10:31;235;1347,10382758247;0,636;0,348;22,982;31,652;43,798;0,59;380076,611111111;64;2,59617912681164;0;0;-1800
01.09.2012 00:10:32;235;1348,9530843099;0,634;0,348;22,816;31,642;43,974;0,592;379950,204861111;64;2,59349789615277;0;0;-1798
01.09.2012 00:10:33;235;1349,77385796441;0,624;0,346;22,748;31,608;44,084;0,594;379787,878472222;64;2,59190026684237;0;0;-1795
01.09.2012 00:10:34;235;1352,95395236545;0,624;0,346;22,786;31,582;44,07;0,594;379435,197916667;64;2,58978256142638;0;0;-1793
